Repository: leadfair433-lab/leadfair-materials

# Lead Fair Materials

材料官网：产品介绍、应用场景与材料技术文章。

网站发布配置中。询盘发送和目录下载尚未接入正式服务，部分联系方式为示例。

File: app/content/technical-articles.json (part 1 of 5)
[
  {
    "slug": "chemical-foaming-vs-supercritical-foaming",
    "title": "化學發泡 vs. 超臨界發泡",
    "englishTitle": "Chemical Foaming vs. Supercritical Foaming",
    "summary": "不只是泡孔大小：從原理、裝置、成本到材料回收性的完整選擇指南",
    "category": "FOAMING TECHNOLOGY / 發泡技術",
    "image": "/images/articles/chemical-supercritical-cover.png",
    "alt": "化學發泡 vs. 超臨界發泡｜材料實驗室主題示意圖",
    "sections": [
      {
        "title": "導讀 / Introduction",
        "text": "",
        "blocks": [
          {
            "type": "image",
            "src": "/images/articles/chemical-foaming-vs-supercritical-foaming/figure-1.png",
            "text": "原文圖 1｜化學發泡 vs. 超臨界發泡"
          },
          {
            "type": "paragraph",
            "text": "不只是泡孔大小：從原理、裝置、成本到材料回收性的完整選擇指南"
          },
          {
            "type": "paragraph",
            "text": "Not Just Cell Size: A Complete Selection Guide from Principles, Equipment, and Cost to Material Recyclability"
          },
          {
            "type": "paragraph",
            "text": "適用於 EVA、POE、TPU、TPE、PP、PE 與工程發泡材料開發"
          },
          {
            "type": "paragraph",
            "text": "Applicable to the Development of EVA, POE, TPU, TPE, PP, PE, and Engineering Foams"
          },
          {
            "type": "table",
            "rows": [
              [
                {
                  "text": "先說結論｜化學發泡的核心優勢是裝置成熟、配方彈性與投資門檻較低；超臨界發泡的核心優勢是可不依賴殘留型化學發泡劑，並具備形成高細胞密度微孔結構的潛力。最終選擇仍由材料的氣體溶解度、熔體強度、產品外觀及產量決定。\nBottom line | The core advantages of chemical foaming are mature equipment, formulation flexibility, and a lower investment threshold; the core advantages of supercritical foaming are that it does not rely on residual chemical blowing agents and has the potential to form microcellular structures with high cell density. The final choice still depends on the material’s gas solubility, melt strength, product appearance, and production volume.",
                  "colSpan": 1
                }
              ]
            ]
          }
        ]
      },
      {
        "title": "一、為什麼這個比較值得關注？\nI. Why Is This Comparison Worth Attention?",
        "text": "",
        "blocks": [
          {
            "type": "paragraph",
            "text": "當品牌要求產品更輕、更高回彈、低氣味、減少新增劑，甚至希望提升回收再利用的可能性時，傳統化學發泡是否仍是最佳答案，便成為研發與採購共同面對的問題。另一方面，超臨界發泡常被包裝成「更環保、更細孔、更高效能」，但若忽略高壓裝置、材料氣體溶解度與製程控制，其量產風險可能被嚴重低估。"
          },
          {
            "type": "paragraph",
            "text": "When brands require products to be lighter, more resilient, lower in odor, and lower in additives, or even seek greater potential for recycling and reuse, whether traditional chemical foaming remains the best answer becomes a question jointly faced by R&D and procurement. On the other hand, supercritical foaming is often promoted as “more environmentally friendly, finer-cell, and higher-performance,” but if high-pressure equipment, material gas solubility, and process control are overlooked, its mass-production risks may be seriously underestimated."
          },
          {
            "type": "paragraph",
            "text": "本文所稱化學發泡，是指發泡劑受熱分解或反應產生氣體；超臨界發泡則是使用處於特定溫度與壓力狀態的 CO₂ 或 N₂ 作為物理發泡介質。兩者最大的差異，不在於有沒有氣泡，而在於氣體如何進入聚合物、何時成核，以及泡孔如何被凍結固定。"
          },
          {
            "type": "paragraph",
            "text": "In this article, chemical foaming refers to generating gas through the thermal decomposition or reaction of a blowing agent; supercritical foaming refers to using CO₂ or N₂ under specific temperature and pressure conditions as a physical foaming medium. The biggest difference between the two is not whether bubbles exist, but how the gas enters the polymer, when nucleation occurs, and how the cells are frozen and stabilized."
          }
        ]
      },
      {
        "title": "二、化學發泡：用反應在材料內部產生氣體\nII. Chemical Foaming: Generating Gas Inside the Material Through a Reaction",
        "text": "",
        "blocks": [
          {
            "type": "paragraph",
            "text": "化學發泡劑（Chemical Blowing Agent, CBA）混入樹脂後，在設定溫區內分解或反應並釋放氣體。常見放熱型系統包括 ADC，吸熱型系統則可由碳酸氫鹽／有機酸組合產氣。選擇發泡劑時，分解溫度必須與樹脂的加工溫度、交聯速度及熔體強度相匹配。"
          },
          {
            "type": "paragraph",
            "text": "After a Chemical Blowing Agent (CBA) is mixed into the resin, it decomposes or reacts within the designated temperature range and releases gas. Common exothermic systems include ADC, while endothermic systems can generate gas through bicarbonate/organic-acid combinations. When selecting a blowing agent, its decomposition temperature must match the resin processing temperature, crosslinking rate, and melt strength."
          },
          {
            "type": "heading",
            "text": "化學發泡的控制核心"
          },
          {
            "type": "heading",
            "text": "Core Control Factors for Chemical Foaming"
          },
          {
            "type": "list",
            "text": "發泡劑必須均勻分散，否則容易產生區域性大泡孔或表面缺陷。"
          },
          {
            "type": "list",
            "text": "The blowing agent must be uniformly dispersed; otherwise, localized large cells or surface defects can easily occur."
          },
          {
            "type": "list",
            "text": "產氣太早，熔體尚未具備強度，容易合泡、破泡或塌泡。"
          },
          {
            "type": "list",
            "text": "If gas is generated too early, the melt may not yet have sufficient strength, making cell coalescence, rupture, or collapse more likely."
          },
          {
            "type": "list",
            "text": "產氣太晚，材料已過度交聯或冷卻，發泡倍率會受到限制。"
          },
          {
            "type": "list",
            "text": "If gas is generated too late, the material may already be excessively crosslinked or cooled, limiting the expansion ratio."
          },
          {
            "type": "list",
            "text": "ADC 等發泡劑會留下分解副產物，可能影響氣味、顏色、霧度或長期效能。"
          },
          {
            "type": "list",
            "text": "Blowing agents such as ADC leave decomposition by-products that may affect odor, color, haze, or long-term performance."
          }
        ]
      },
      {
        "title": "三、超臨界發泡：先溶解氣體，再用壓降觸發成核\nIII. Supercritical Foaming: Dissolve the Gas First, Then Trigger Nucleation by Pressure Reduction",
        "text": "",
        "blocks": [
          {
            "type": "paragraph",
            "text": "CO₂ 的臨界點約為 31.1°C、7.38 MPa；高於臨界點後不再有明確液氣介面，可呈現氣體般擴散及液體般密度。實際聚合物發泡不一定每一階段都維持在嚴格超臨界狀態，但產業通常仍以「超臨界發泡」統稱高壓 CO₂／N₂ 的物理發泡技術。"
          },
          {
            "type": "paragraph",
            "text": "製程先將 CO₂ 或 N₂ 在高壓下溶入聚合物。氣體會降低聚合物黏度或玻璃轉移溫度，形成塑化作用；當壓力快速下降或溫度改變，系統進入過飽和狀態並產生大量氣泡核，隨後經泡孔成長與冷卻定型形成微孔材料。"
          },
          {
            "type": "paragraph",
            "text": "The process first dissolves CO₂ or N₂ into the polymer under high pressure. The gas lowers the polymer viscosity or glass-transition temperature, producing a plasticizing effect. When pressure drops rapidly or temperature changes, the system becomes supersaturated and generates a large number of bubble nuclei, followed by cell growth and cooling/setting to form a microcellular material."
          },
          {
            "type": "image",
            "src": "/images/articles/chemical-foaming-vs-supercritical-foaming/figure-2.png",
            "text": "原文圖 2｜化學發泡 vs. 超臨界發泡"
          },
          {
            "type": "paragraph",
            "text": "圖 1｜化學發泡由發泡劑熱分解產氣；超臨界發泡由高壓氣體溶解及壓降成核"
          },
          {
            "type": "paragraph",
            "text": "Figure 1 | Chemical foaming generates gas through thermal decomposition of a blowing agent; supercritical foaming generates nuclei through dissolution of high-pressure gas and pressure reduction"
          }
        ]
      },
      {
        "title": "四、兩種技術的本質差異\nIV. Fundamental Differences Between the Two Technologies",
        "text": "",
        "blocks": [
          {
            "type": "table",
            "rows": [
              [
                {
                  "text": "比較專案\nComparison Item",
                  "colSpan": 1
                },
                {
                  "text": "化學發泡\nChemical Foaming",
                  "colSpan": 1
                },
                {
                  "text": "超臨界 CO₂／N₂ 發泡\nSupercritical CO₂/N₂ Foaming",
                  "colSpan": 1
                }
              ],
              [
                {
                  "text": "氣體來源\nGas Source",
                  "colSpan": 1
                },
                {
                  "text": "發泡劑受熱分解或反應產氣\nGas generated by thermal decomposition or reaction of the blowing agent",
                  "colSpan": 1
                },
                {
                  "text": "外部高壓物理氣體溶入聚合物\nExternal high-pressure physical gas dissolved into the polymer",
                  "colSpan": 1
                }
              ],
              [
                {
                  "text": "成核觸發\nNucleation Trigger",
                  "colSpan": 1
                },
                {
                  "text": "溫度、活化劑及分解動力學\nTemperature, activator, and decomposition kinetics",
                  "colSpan": 1
                },
                {
                  "text": "壓降、溫升與溶解度變化\nPressure reduction, temperature increase, and changes in solubility",
                  "colSpan": 1
                }
              ],
              [
                {
                  "text": "配方依賴\nFormulation Dependence",
                  "colSpan": 1
                },
                {
                  "text": "高；發泡劑、活化劑及交聯體系互相影響\nHigh; blowing agent, activator, and crosslinking system interact with one another",
                  "colSpan": 1
                },
                {
                  "text": "較低，但高度依賴樹脂流變與氣體溶解度\nLower, but highly dependent on resin rheology and gas solubility",
                  "colSpan": 1
                }
              ],
              [
                {
                  "text": "典型泡孔\nTypical Cell Structure",
                  "colSpan": 1
                },
                {
                  "text": "可達均勻閉孔，但分佈較受分散與反應波動影響\nUniform closed cells can be achieved, but distribution is more affected by dispersion and reaction fluctuations",
                  "colSpan": 1
                },
                {
                  "text": "具形成較小泡孔與高細胞密度的潛力\nPotential to form smaller cells and higher cell density",
                  "colSpan": 1
                }
              ],
              [
                {
                  "text": "殘留物\nResidues",
                  "colSpan": 1
                },
                {
                  "text": "可能存在分解殘留、氣味或色澤影響\nDecomposition residues, odor, or color effects may remain",
                  "colSpan": 1
                },
                {
                  "text": "CO₂／N₂ 會逸散，通常無固體分解殘留\nCO₂/N₂ dissipates and normally leaves no solid decomposition residue",
                  "colSpan": 1
                }
              ],
              [
                {
                  "text": "裝置\nEquipment",
                  "colSpan": 1
                },
                {
                  "text": "常規密煉、押出、射出或模壓裝置即可整合\nCan be integrated with conventional internal mixers, extrusion, injection, or molding equipment",
                  "colSpan": 1
                },
                {
                  "text": "需高壓計量、密封、混合與安全控制系統\nRequires high-pressure metering, sealing, mixing, and safety-control systems",
                  "colSpan": 1
                }
              ],
              [
                {
                  "text": "製程視窗\nProcess Window",
                  "colSpan": 1
                },
                {
                  "text": "成熟但受配方及溫度歷史影響\nMature, but affected by formulation and thermal history",
                  "colSpan": 1
                },
                {
                  "text": "對壓力、溫度、氣體濃度及壓降速率敏感\nSensitive to pressure, temperature, gas concentration, and pressure-reduction rate",
                  "colSpan": 1
                }
              ],
              [
                {
                  "text": "投資門檻\nInvestment Threshold",
                  "colSpan": 1
                },
                {
                  "text": "較低\nLower",
                  "colSpan": 1
                },
                {
                  "text": "較高，且維護與製程能力要求較高\nHigher, with greater maintenance and process-capability requirements",
                  "colSpan": 1
                }
              ]
            ]
          }
        ]
      },
      {
        "title": "五、泡孔一定是超臨界發泡比較細嗎？\nV. Are Cells Necessarily Finer with Supercritical Foaming?",
        "text": "",
        "blocks": [
          {
            "type": "paragraph",
            "text": "通常具有這個潛力，但不能視為必然結果。泡孔大小與密度同時受氣體溶解度、成核速率、降壓速度、熔體強度、結晶行為、成核劑及冷卻速度控制。超臨界 CO₂ 可在適當條件下形成大量氣泡核；如果材料熔體強度不足，這些泡核仍可能合併、破裂或在脫模後收縮。"
          },
          {
            "type": "paragraph",
            "text": "This is generally possible, but it should not be regarded as an inevitable outcome. Cell size and density are simultaneously controlled by gas solubility, nucleation rate, depressurization rate, melt strength, crystallization behavior, nucleating agents, and cooling rate. Supercritical CO₂ can form a large number of bubble nuclei under appropriate conditions; if the material lacks sufficient melt strength, these nuclei may still coalesce, rupture, or shrink after demolding."
          },
          {
            "type": "image",
            "src": "/images/articles/chemical-foaming-vs-supercritical-foaming/figure-3.png",
            "text": "原文圖 3｜化學發泡 vs. 超臨界發泡"
          },
          {
            "type": "paragraph",
            "text": "圖 2｜典型泡孔趨勢示意；實際結果取決於材料、氣體溶解度與製程視窗"
          },
          {
            "type": "paragraph",
            "text": "Figure 2 | Schematic of typical cell-size trends; actual results depend on the material, gas solubility, and process window"
          },
          {
            "type": "table",
            "rows": [
              [
                {
                  "text": "重要提醒｜「微孔」指的是結構尺度，不等於產品一定更柔軟、更高回彈或更耐久。成品效能取決於相對密度、泡孔壁厚度、開閉孔比例、結晶度與材料本體效能。\nImportant reminder | “Microcellular” refers to the structural scale; it does not mean the product will necessarily be softer, more resilient, or more durable. Finished-product performance depends on relative density, cell-wall thickness, open/closed-cell ratio, crystallinity, and the inherent properties of the material.",
                  "colSpan": 1
                }
              ]
            ]
          }
        ]
      },
      {
        "title": "六、效能比較：應看哪些資料？\nVI. Performance Comparison: Which Data Should Be Examined?",
        "text": "",
        "blocks": [
          {
            "type": "paragraph",
            "text": "若只比較密度或顯微照片，很容易做出錯誤結論。不同製程應在相近密度與相近硬度條件下進行公平比較，並建立泡孔結構—力學效能—長期耐久性之間的關係。"
          },
          {
            "type": "table",
            "rows": [
              [
                {
                  "text": "評估面向\nEvaluation Aspect",
                  "colSpan": 1
                },
                {
                  "text": "建議量測\nRecommended Measurements",
                  "colSpan": 1
                },
                {
                  "text": "判讀重點\nKey Interpretation Points",
                  "colSpan": 1
                }
              ],
              [
                {
                  "text": "泡孔結構\nCell Structure",
                  "colSpan": 1
                },
                {
                  "text": "平均泡孔徑、分佈、細胞密度、開閉孔率\nAverage cell size, distribution, cell density, open/closed-cell ratio",
                  "colSpan": 1
                },
                {
                  "text": "不要只選單一位置的漂亮截面\nDo not select only a visually attractive cross-section from one location.",
                  "colSpan": 1
                }
              ],
              [
                {
                  "text": "靜態效能\nStatic Properties",
                  "colSpan": 1
                },
                {
                  "text": "密度、硬度、拉伸、延伸、撕裂\nDensity, hardness, tensile strength, elongation, tear strength",
                  "colSpan": 1
                },
                {
                  "text": "應控制試片方向與表皮影響\nControl specimen orientation and skin effects.",
                  "colSpan": 1
                }
              ],
              [
                {
                  "text": "動態效能\nDynamic Properties",
                  "colSpan": 1
                },
                {
                  "text": "回彈、DMA、衝擊吸收、能量回復\nResilience, DMA, impact absorption, energy recovery",
                  "colSpan": 1
                },
                {
                  "text": "高回彈不等同高吸震\nHigh resilience does not equal high shock absorption.",
                  "colSpan": 1
                }
              ],
              [
                {
                  "text": "耐久效能\nDurability",
                  "colSpan": 1
                },
                {
                  "text": "壓縮永久變形、反覆壓縮、熱收縮\nCompression set, repeated compression, thermal shrinkage",
                  "colSpan": 1
                },
                {
                  "text": "特別觀察厚度與硬度漂移\nPay particular attention to thickness and hardness drift.",
                  "colSpan": 1
                }
              ],
              [
                {
                  "text": "外觀品質\nAppearance Quality",
                  "colSpan": 1
                },
                {
                  "text": "表皮、銀紋、流痕、凹陷與尺寸\nSkin, silver streaks, flow marks, dents, and dimensions",
                  "colSpan": 1
                },
                {
                  "text": "超臨界製程也可能出現表面不良\nSupercritical processes can also produce surface defects.",
                  "colSpan": 1
                }
              ],
              [
                {
                  "text": "氣味與安全\nOdor and Safety",
                  "colSpan": 1
                },
                {
                  "text": "VOC、氣味、殘留及材料符合性\nVOC, odor, residues, and material compliance",
                  "colSpan": 1
                },
                {
                  "text": "化學發泡需評估分解副產物\nChemical foaming requires evaluation of decomposition by-products.",
                  "colSpan": 1
                }
              ]
            ]
          }
        ]
      },
      {
        "title": "七、環保與可回收性：不要只看「是否使用 CO₂」\nVII. Environmental Performance and Recyclability: Do Not Look Only at Whether CO₂ Is Used",
        "text": "",
        "blocks": [
          {
            "type": "paragraph",
            "text": "超臨界 CO₂ 或 N₂ 不會像化學發泡劑一樣留下固體分解殘留，因此在低氣味、配方潔淨度及某些回收情境具有優勢。但「使用 CO₂」本身不能直接證明成品碳足跡較低。高壓壓縮、加熱、冷卻、良率、裝置稼動率與材料減量，都必須納入生命週期評估。"
          },
          {
            "type": "paragraph",
            "text": "Supercritical CO₂ or N₂ does not leave solid decomposition residues like chemical blowing agents, giving it advantages in low odor, formulation cleanliness, and certain recycling scenarios. However, the “use of CO₂” alone cannot directly prove that the finished product has a lower carbon footprint. High-pressure compression, heating, cooling, yield, equipment utilization, and material reduction must all be included in a life-cycle assessment."
          },
          {
            "type": "paragraph",
            "text": "同樣地，化學發泡並不必然不可回收。如果基材仍是熱塑性材料、交聯程度低且汙染可控，仍可能進行機械回收；反之，若採 DCP 高度交聯，即使使用物理發泡氣體，也可能因形成三維網路而降低熔融再加工能力。真正影響回收性的關鍵，經常是樹脂結構與交聯狀態，而不只是發泡氣體。"
          },
          {
            "type": "paragraph",
            "text": "Likewise, chemical foaming is not necessarily unrecyclable. If the substrate remains thermoplastic, the degree of crosslinking is low, and contamination is controllable, mechanical recycling may still be possible. Conversely, if highly crosslinked with DCP, even when physical foaming gas is used, the formation of a three-dimensional network may reduce melt reprocessability. The factors that truly affect recyclability are often resin structure and crosslinking state, rather than the foaming gas alone."
          }
        ]
      },
      {
        "title": "八、不同材料的適用性\nVIII. Applicability to Different Materials",
        "text": "",
        "blocks": [
          {
            "type": "table",
            "rows": [
              [
                {
                  "text": "材料\nMaterial",
                  "colSpan": 1
                },
                {
                  "text": "化學發泡重點\nChemical Foaming Focus",
                  "colSpan": 1
                },
                {
                  "text": "超臨界發泡重點\nSupercritical Foaming Focus",
                  "colSpan": 1
                }
              ],
              [
                {
                  "text": "EVA／POE\nEVA/POE",
                  "colSpan": 1
                },
                {
                  "text": "成熟配方；需平衡 DCP 交聯與產氣\nMature formulations; balance DCP crosslinking and gas generation",
                  "colSpan": 1
                },
                {
                  "text": "柔軟材料易收縮，需控制交聯／結晶與冷卻定型\nSoft materials tend to shrink; crosslinking/crystallization and cooling/setting must be controlled",
                  "colSpan": 1
                }
              ],
              [
                {
                  "text": "TPU\nTPU",
                  "colSpan": 1
                },
                {
                  "text": "控制熱歷史、水分與氣體副產物\nControl thermal history, moisture, and gaseous by-products",
                  "colSpan": 1
                },
                {
                  "text": "CO₂ 溶解度較佳，但需處理收縮、表皮及尺寸穩定\nCO₂ solubility is favorable, but shrinkage, skin, and dimensional stability must be addressed",
                  "colSpan": 1
                }
              ],
              [
                {
                  "text": "PP／PE\nPP/PE",
                  "colSpan": 1
                },
                {
                  "text": "需足夠熔體強度，常用支化、交聯或共混改善\nSufficient melt strength is required; branching, crosslinking, or blending is often used to improve it",
                  "colSpan": 1
                },
                {
                  "text": "長鏈支化、高熔體強度及結晶視窗是關鍵\nLong-chain branching, high melt strength, and the crystallization window are key",
                  "colSpan": 1
                }
              ],
              [
                {
                  "text": "PLA\nPLA",
                  "colSpan": 1
                },
                {
                  "text": "熱降解與結晶速度影響泡孔固定\nThermal degradation and crystallization rate affect cell fixation",
                  "colSpan": 1
                },
                {
                  "text": "scCO₂ 研究成熟，但乾燥、結晶與可加工視窗仍敏感\nscCO₂ research is mature, but drying, crystallization, and the processing window remain sensitive",
                  "colSpan": 1
                }
              ],
              [
                {
                  "text": "TPE／TPV\nTPE/TPV",
                  "colSpan": 1
                },
                {
                  "text": "相結構會影響泡孔均勻性\nPhase structure affects cell uniformity",
                  "colSpan": 1
                },
                {
                  "text": "氣體在不同相中的溶解與擴散差異需驗證\nDifferences in gas solubility and diffusion among phases need to be validated",
                  "colSpan": 1
                }
              ]
            ]
          }
        ]
      },
      {
        "title": "九、哪一種更適合量產？\nIX. Which One Is More Suitable for Mass Production?",
        "text": "",
        "blocks": [
          {
            "type": "image",
            "src": "/images/articles/chemical-foaming-vs-supercritical-foaming/figure-4.png",
            "text": "原文圖 4｜化學發泡 vs. 超臨界發泡"
          },
          {
            "type": "paragraph",
            "text": "圖 3｜技術選擇矩陣：分數表示一般傾向，不代表特定裝置或材料的絕對結果"
          },
          {
            "type": "paragraph",
            "text": "Figure 3 | Technology selection matrix: Scores indicate general tendencies and do not represent absolute results for specific equipment or materials"
          },
          {
            "type": "heading",
            "text": "優先選擇化學發泡的情況"
          },
          {
            "type": "heading",
            "text": "Situations Favoring Chemical Foaming"
          },
          {
            "type": "list",
            "text": "已有成熟密煉、模壓、押出或射出裝置，希望以較低投資切入。"
          },
          {
            "type": "list",
            "text": "Mature internal-mixing, molding, extrusion, or injection equipment is already available, and entry with lower investment is desired."
          },
          {
            "type": "list",
            "text": "產品尺寸厚、形狀複雜，且現有配方已可穩定控制泡孔。"
          },
          {
            "type": "list",
            "text": "Products are thick or geometrically complex, and the existing formulation can already control cell structure stably."
          },
          {
            "type": "list",
            "text": "訂單量或產品生命週期不足以支撐高壓裝置投資。"
          },
          {
            "type": "list",
            "text": "Order volume or product life cycle is insufficient to support investment in high-pressure equipment."
          },
          {
            "type": "list",
            "text": "允許使用符合要求的化學發泡劑，氣味與殘留可透過配方及後處理控制。"
          },
          {
            "type": "list",
            "text": "Use of compliant chemical blowing agents is acceptable, and odor and residues can be controlled through formulation and post-treatment."
          },
          {
            "type": "heading",
            "text": "優先評估超臨界發泡的情況"
          },
          {
            "type": "heading",
            "text": "Situations Favoring Evaluation of Supercritical Foaming"
          },
          {
            "type": "list",
            "text": "產品對低氣味、潔淨配方、材料減重或高細胞密度有明確價值。"
          },
          {
            "type": "list",
            "text": "The product has clear value in low odor, clean formulations, material weight reduction, or high cell density."
          },
          {
            "type": "list",
            "text": "訂單量大且規格長期穩定，可攤提高壓裝置與開發成本。"
          },
          {
            "type": "list",
            "text": "Order volume is high and specifications are stable long-term, allowing high-pressure equipment and development costs to be amortized."
          },
          {
            "type": "list",
            "text": "材料具備合適的氣體溶解度、熔體強度及尺寸定型能力。"
          },
          {
            "type": "list",
            "text": "The material has suitable gas solubility, melt strength, and dimensional-setting capability."
          },
          {
            "type": "list",
            "text": "團隊能控制壓力、氣體濃度、溫度、壓降速率與模具熱管理。"
          },
          {
            "type": "list",
            "text": "The team can control pressure, gas concentration, temperature, pressure-reduction rate, and mold thermal management."
          }
        ]
      },
      {
        "title": "十、匯入超臨界發泡前的六個驗證問題\nX. Six Validation Questions Before Introducing Supercritical Foaming",
        "text": "",
        "blocks": [
          {
            "type": "paragraph",
            "text": "1  材料能否吸收足夠氣體？｜先取得 CO₂／N₂ 溶解度與擴散行為，不要只憑材料名稱判斷。"
          },
          {
            "type": "paragraph",
            "text": "2  熔體強度是否足以固定泡孔？｜觀察合泡、破泡、後收縮及泡孔壁穩定性。"
          },
          {
            "type": "paragraph",
            "text": "3  產品表面是否允許微孔痕跡？｜射出表面可能受到氣體逸出、模溫與流動前緣影響。"
          },
          {
            "type": "paragraph",
            "text": "4  減重能否轉化為商業價值？｜把原料節省、週期、良率與裝置折舊放入同一成本模型。"
          },
          {
            "type": "paragraph",
            "text": "5  規格是否具足夠量產週期？｜高壓裝置較適合長週期、穩定且可複製的產品平臺。"
          },
          {
            "type": "paragraph",
            "text": "6  是否真的改善環境績效？｜以能耗、材料減量、報廢率與回收路徑做完整評估。"
          }
        ]
      },
      {
        "title": "結論：不是新技術取代舊技術，而是產品價值決定製程\nConclusion: It Is Not About New Technology Replacing Old Technology; Product Value Determines the Process",
        "text": "",
        "blocks": [
          {
            "type": "paragraph",
            "text": "化學發泡的優勢是成熟、彈性高、裝置投資相對低，適合多品種與既有量產平臺；超臨界發泡則在細胞密度、減少發泡劑殘留及材料輕量化方面具備發展潛力，但必須付出更高的裝置、控制與材料工程成本。"
          },
          {
            "type": "paragraph",
            "text": "The advantages of chemical foaming are maturity, high flexibility, and relatively low equipment investment, making it suitable for multiple product types and existing mass-production platforms. Supercritical foaming has development potential in cell density, reduction of blowing-agent residues, and material lightweighting, but it requires higher equipment, control, and materials-engineering costs."
          },
          {
            "type": "paragraph",
            "text": "如果產品只要求降低密度，成熟的化學發泡往往已具備良好成本效益；如果產品同時要求低氣味、精細泡孔、材料減量、高效能與可建立長期量產平臺，超臨界發泡才可能創造足以支撐投資的差異化。最佳方案甚至可能不是二選一，而是依材料與產品採用物理發泡、化學發泡、交聯或成核技術的組合。"
          },
          {
            "type": "paragraph",
            "text": "If the product only requires reduced density, mature chemical foaming often already offers good cost-effectiveness. If the product simultaneously requires low odor, fine cells, material reduction, high performance, and a long-term mass-production platform, supercritical foaming may create sufficient differentiation to justify the investment. The best solution may not even be an either-or choice, but a combination of physical foaming, chemical foaming, crosslinking, or nucleation technologies depending on the material and product."
          },
          {
            "type": "table",
            "rows": [
              [
                {
                  "text": "研發決策原則｜先定義成品要解決的問題，再決定泡孔、材料與製程；不要先購買一種發泡技術，再要求所有產品配合它。\nR&D decision principle | First define the problem the finished product needs to solve, then decide on the cell structure, material, and process; do not purchase a foaming technology first and then require all products to conform to it.",
                  "colSpan": 1
                }
              ]
            ]
          }
        ]
      }
    ],
    "sourceFile": "化學發泡與超臨界發泡_原理差異與選擇指南.docx",
    "illustrativeCover": true
  },
  {
    "slug": "biobased-carbon14-biodegradability",
    "title": "生質含量 70% 就會自然分解嗎？",
    "englishTitle": "Does 70% Biobased Content Mean It Will Decompose Naturally?",
    "summary": "一次看懂生質含量、碳‑14與可生物降解的真正差異",
    "category": "BIOBASED MATERIALS / 生質材料",
    "image": "/images/articles/biobased-carbon14-cover.png",
    "alt": "生質含量 70% 就會自然分解嗎？｜材料實驗室主題示意圖",
    "sections": [
      {
        "title": "導讀 / Introduction",
        "text": "",
        "blocks": [
          {
            "type": "image",
            "src": "/images/articles/biobased-carbon14-biodegradability/figure-1.png",
            "text": "原文圖 1｜生質含量 70% 就會自然分解嗎？"
          },
          {
            "type": "paragraph",
            "text": "一次看懂生質含量、碳‑14與可生物降解的真正差異"
          },
          {
            "type": "paragraph",
            "text": "Understanding the Real Differences Between Biobased Content, Carbon-14, and Biodegradability"
          },
          {
            "type": "paragraph",
            "text": "從 ASTM D6866、ISO 16620 到 GTE‑8075 報告的材料判讀指南"
          },
          {
            "type": "paragraph",
            "text": "A Guide to Interpreting Materials Reports, from ASTM D6866 and ISO 16620 to GTE-8075"
          },
          {
            "type": "paragraph",
            "text": "當品牌說一款塑膠含有 70% 生質成分，它代表的是原料碳來源、整體產品重量，還是產品可在自然環境分解？這三件事經常被放在同一句行銷話術裡，卻是高分子科學上完全不同的命題。本文以峰暉塑膠提供的生質材料報告為案例，建立一套可供研發、採購、ESG 與品牌端共同使用的判讀框架。"
          },
          {
            "type": "paragraph",
            "text": "When a brand says that a plastic contains 70% biobased material, does that percentage refer to the source of its raw-material carbon, the total weight of the product, or the product's ability to break down in the natural environment? These three ideas are often combined in a single marketing claim, yet they are entirely different propositions in polymer science. Using a biobased-material report provided by Found Fair Plastic as a case study, this article establishes an interpretation framework for R&D, procurement, ESG, and brand teams."
          }
        ]
      },
      {
        "title": "先說結論：三個名詞，回答三個不同問題\nThe Bottom Line First: Three Terms Answer Three Different Questions",
        "text": "",
        "blocks": [
          {
            "type": "image",
            "src": "/images/articles/biobased-carbon14-biodegradability/figure-2.png",
            "text": "原文圖 2｜生質含量 70% 就會自然分解嗎？"
          },
          {
            "type": "paragraph",
            "text": "圖 1｜生質含量、碳‑14與可生物降解分屬「比例、量測、環境行為」三個層次。"
          },
          {
            "type": "paragraph",
            "text": "Figure 1 | Biobased content, carbon-14, and biodegradability belong to three different levels: proportion, measurement, and environmental behavior."
          },
          {
            "type": "table",
            "rows": [
              [
                {
                  "text": "概念\nConcept",
                  "colSpan": 1
                },
                {
                  "text": "真正回答的問題\nThe Question It Actually Answers",
                  "colSpan": 1
                },
                {
                  "text": "典型依據\nTypical Basis",
                  "colSpan": 1
                },
                {
                  "text": "不能直接推論\nWhat Cannot Be Directly Inferred",
                  "colSpan": 1
                }
              ],
              [
                {
                  "text": "生質含量\nBiobased Content",
                  "colSpan": 1
                },
                {
                  "text": "產品中的碳有多少來自近期生物質？\nHow much of the carbon in the product comes from recent biomass?",
                  "colSpan": 1
                },
                {
                  "text": "ASTM D6866、ISO 16620‑2",
                  "colSpan": 1
                },
                {
                  "text": "不等於整體重量比例，也不保證可分解\nIt is not the same as the total-weight percentage and does not guarantee biodegradability.",
                  "colSpan": 1
                }
              ],
              [
                {
                  "text": "碳‑14\nCarbon-14",
                  "colSpan": 1
                },
                {
                  "text": "如何區分現代生物碳與化石碳？\nHow can modern biogenic carbon be distinguished from fossil carbon?",
                  "colSpan": 1
                },
                {
                  "text": "AMS／液閃等放射性碳分析\nRadiocarbon analysis using AMS, liquid scintillation counting, or similar methods",
                  "colSpan": 1
                },
                {
                  "text": "不是降解試驗，也不是碳足跡\nIt is neither a degradation test nor a carbon-footprint assessment.",
                  "colSpan": 1
                }
              ],
              [
                {
                  "text": "可生物降解\nBiodegradability",
                  "colSpan": 1
                },
                {
                  "text": "在指定環境與期限內，能否被微生物轉化？\nCan microorganisms transform the material within a specified environment and time period?",
                  "colSpan": 1
                },
                {
                  "text": "依用途採 EN 13432、ASTM D6400、ISO 17088 等\nUse EN 13432, ASTM D6400, ISO 17088, or another applicable standard according to the intended use.",
                  "colSpan": 1
                },
                {
                  "text": "不能只憑植物來源、粉化或外觀消失判定\nIt cannot be determined solely from plant origin, pulverization, or disappearance from view.",
                  "colSpan": 1
                }
              ]
            ]
          },
          {
            "type": "paragraph",
            "text": "最重要的邏輯是：生質含量描述「來源」，碳‑14是辨識來源的「尺」，可生物降解則描述「生命週期末端的行為」。三者可以同時成立，也可以彼此完全獨立。"
          },
          {
            "type": "paragraph",
            "text": "The most important logic is that biobased content describes origin, carbon-14 is the measuring stick used to identify that origin, and biodegradability describes behavior at the end of the life cycle. All three can apply at the same time, or they can be completely independent of one another."
          }
        ]
      },
      {
        "title": "1｜生質含量：先問分母是「碳」還是「總重量」\n1 | Biobased Content: First Ask Whether the Denominator Is Carbon or Total Weight",
        "text": "",
        "blocks": [
          {
            "type": "paragraph",
            "text": "ASTM D6866 所報告的 biobased carbon content，通常是生物質衍生碳佔總有機碳（TOC）的百分比。若配方含有礦物填料、金屬、無機阻燃劑或其他不含碳成分，這個百分比並不必然等於產品總重量中的生質質量百分比。"
          },
          {
            "type": "paragraph",
            "text": "The biobased carbon content reported under ASTM D6866 is generally the percentage of biomass-derived carbon relative to total organic carbon (TOC). If a formulation contains mineral fillers, metals, inorganic flame retardants, or other carbon-free components, this percentage is not necessarily equal to the biobased mass percentage of the product's total weight."
          },
          {
            "type": "paragraph",
            "text": "因此，「69.4% 生質碳含量」最精確的意思是：在檢測所涵蓋的有機碳中，約 69.4% 顯示為近期生物來源。若要主張整體產品的生質質量含量，需採用相對應的質量平衡、元素分析與標準方法，例如 ISO 16620‑4 的方法框架。"
          },
          {
            "type": "paragraph",
            "text": "Accordingly, the most precise meaning of \"69.4% biobased carbon content\" is that approximately 69.4% of the organic carbon covered by the test was identified as recent biogenic carbon. A claim about the biobased mass content of the entire product requires corresponding mass-balance calculations, elemental analysis, and standard methods, such as the framework in ISO 16620-4."
          }
        ]
      },
      {
        "title": "2｜碳‑14：為何能看出「現代碳」與「化石碳」？\n2 | Carbon-14: Why Can It Distinguish Modern Carbon from Fossil Carbon?",
        "text": "",
        "blocks": [
          {
            "type": "image",
            "src": "/images/articles/biobased-carbon14-biodegradability/figure-3.png",
            "text": "原文圖 3｜生質含量 70% 就會自然分解嗎？"
          },
          {
            "type": "paragraph",
            "text": "圖 2｜原始報告以碳迴圈與衰變概念說明 ¹⁴C 檢測原理。資料來源：峰暉塑膠提供之簡報。"
          },
          {
            "type": "paragraph",
            "text": "Figure 2 | The original report explains the principle of carbon-14 testing through the concepts of the carbon cycle and radioactive decay. Source: presentation provided by Found Fair Plastic."
          },
          {
            "type": "paragraph",
            "text": "宇宙射線作用於大氣氮後形成碳‑14（¹⁴C），它進入二氧化碳，再由植物光合作用進入生物圈。生物存活時會持續交換碳，因此保有接近當代大氣的 ¹⁴C 訊號；死亡後交換停止，¹⁴C 以約 5,730 年半衰期衰變。石油、煤與天然氣歷經數百萬年，¹⁴C 已低到難以檢出；相較之下，近期生物質仍保有可量測訊號。"
          },
          {
            "type": "paragraph",
            "text": "Cosmic rays interact with atmospheric nitrogen to form carbon-14 (¹⁴C). It enters carbon dioxide and then moves into the biosphere through plant photosynthesis. Living organisms continuously exchange carbon and therefore retain a ¹⁴C signal close to that of the contemporary atmosphere. After death, this exchange stops, and ¹⁴C decays with a half-life of about 5,730 years. Petroleum, coal, and natural gas are millions of years old, so their ¹⁴C levels are too low to detect readily; recent biomass, by contrast, still retains a measurable signal."
          },
          {
            "type": "paragraph",
            "text": "實務上，實驗室可用加速器質譜（AMS）等方法量測樣品的 ¹⁴C 訊號，並與現代參考值比較，以估算 contemporary／biogenic carbon 的比例。ASTM D6866 明確指出，此方法只處理生質碳含量；不評估環境衝擊、功能效能、法規符合性或生物降解性。"
          },
          {
            "type": "paragraph",
            "text": "In practice, a laboratory can measure a sample's ¹⁴C signal using accelerator mass spectrometry (AMS) or another method and compare it with a modern reference value to estimate the proportion of contemporary or biogenic carbon. ASTM D6866 explicitly states that the method addresses only biobased carbon content; it does not assess environmental impacts, functional performance, regulatory compliance, or biodegradability."
          },
          {
            "type": "heading",
            "text": "量測結果要注意的四件事"
          },
          {
